Repository: katsumata-lab/high-throughput-electrodeposition-oer-screening

# High-Throughput Electrodeposition and OER Screening Platform

This repository contains the Python programs, experimental-condition files,
processed screening data, and visualization scripts for the high-throughput
hydroxide electrodeposition and oxygen evolution reaction (OER) evaluation
platform described in the associated manuscript:

> **High-Throughput Experimentation Platform for Hydroxide Electrodeposition
> and Electrochemical Evaluation of Electrocatalysts**

The platform controls multiple open-source Rodeostat potentiostats concurrently
and performs channel-specific electrodeposition followed by parallel
cyclic-voltammetry (CV)-based OER evaluation.

## Repository contents

```text
.
├── identify_com_ports.py
├── parallel_electrodeposition.py
├── parallel_oer_measurement.py
├── plot_overpotential_heatmap.py
├── visualize_hte_decision_tree.py
├── decision_tree_pie_viz.py
├── LOOCV_decision_tree.py
├── requirements.txt
├── input/
│   ├── conditions/
│   │   ├── electrodeposition_conditions_96cond_1.csv
│   │   ├── electrodeposition_conditions_96cond_2.csv
│   │   └── electrodeposition_conditions_96cond_3.csv
│   └── results/
│       └── 96_conditions_results.csv
└── output/                 # Created automatically when scripts are run
```

Each condition file contains one 32-channel batch: 16 channels on each of two
USB hubs. Together, the three files describe the complete 96-condition screen.
The control scripts use `electrodeposition_conditions_96cond_1.csv` by default.
Edit `CONDITIONS_CSV`, or `CSV_PATH` in `identify_com_ports.py`, before running
batches 2 or 3.

## Experimental and software environment

- Operating system: Windows
- Python: 3.12
- Potentiostat: Rodeostat HC (high-current configuration)
- Firmware: unmodified IO Rodeo firmware `FW0.1.0`
- Firmware source revision:
  `86e4708fea84f8fc33bcbfc9a706b06f4b770efd`
- High-current firmware variant: `CURRENT_VARIANT_MILL10_AMP`
  (`10MilliAmp`)
- Available current ranges for this variant:
  ±10, ±100, ±1000, and ±10000 µA
- Parallel configuration used for each batch: 32 Rodeostat units
- USB connection: two externally powered USB hubs, 16 units per hub
- Concurrency: two worker processes, with up to 16 device-specific threads per
  process
- Sampling rate: 10 Hz

No Rodeostat circuit or firmware modifications were made. The devices are
operated concurrently rather than being triggered at an exactly identical
instant. Small device-dependent delays are introduced to reduce transient USB
communication load.

As of 30 July 2026, `FW0.1.0` is the latest firmware version present in the
official IO Rodeo repository. Users reproducing the experiments should verify
that the firmware and hardware variant loaded on their own devices are
compatible with the settings used here.

## Channel identification

Before an experiment, confirm the correspondence between each physical
Rodeostat and its Windows COM port:

```bash
python identify_com_ports.py
```

The script reads
`input/conditions/electrodeposition_conditions_96cond_1.csv` by default and
sequentially performs a 1 s constant-potential test on the listed ports. The
active Rodeostat is identified visually from the change in its onboard LED
state. Stop the script manually after completing the required mapping. Change
`CSV_PATH` before checking another batch.

## Input condition files

The files in `input/conditions/` contain one row per independently controlled
Rodeostat channel.

Required control columns are:

| Column | Description |
| --- | --- |
| `hub` | USB-hub group assigned to the Rodeostat |
| `port` | Windows COM port assigned to the Rodeostat |
| `CA_VOLT` | Electrodeposition potential (V) |
| `CA_TIME_S` | Electrodeposition duration (s) |

Additional columns, including `Ni/Fe` and `Support`, are experimental metadata
used to associate the electrochemical program with the electrolyte composition.
They are not used directly by the control program to set the Rodeostat.

## Parallel OER measurement

Run:

```bash
python parallel_oer_measurement.py
```

After all Rodeostats have connected and initialized, the script applies a
10 min pre-OER stabilization period and then starts concurrent CV measurements.

Default CV settings are:

- potential range: -0.2 to 0.8 V versus the printed pseudo-Ag/AgCl reference
  electrode;
- scan rate: 10 mV s<sup>-1</sup>;
- number of cycles: 3;
- current range: 1000 µA;
- sampling rate: 10 Hz.

One output CSV is saved for each channel under:

```text
output/OER/run_YYYYMMDD_HHMMSS/
```

## Screening dataset

The processed 96-condition dataset used for Figures 3 and 4 is provided as:

```text
input/results/96_conditions_results.csv
```

Descriptor columns:

- `Ni/Fe`
- `KNO3`
- `potential(V)`
- `time(s)`

Target column:

- `overpotential(mV)`

The corresponding `standard_deviation` is also included.

File: input/conditions/electrodeposition_conditions_96cond_2.csv
hub,port,CA_VOLT,CA_TIME_S,Ni/Fe,Support
1,COM7,-1.2,60,1,0
1,COM8,-1.4,60,1,0
1,COM4,-1.6,60,1,0
1,COM10,-1.8,60,1,0
1,COM5,-1.2,180,1,0
1,COM13,-1.4,180,1,0
1,COM14,-1.6,180,1,0
1,COM6,-1.8,180,1,0
2,COM15,-1.2,300,1,0
2,COM16,-1.4,300,1,0
2,COM17,-1.6,300,1,0
2,COM18,-1.8,300,1,0
2,COM19,-1.2,600,1,0
2,COM20,-1.4,600,1,0
2,COM21,-1.6,600,1,0
2,COM22,-1.8,600,1,0
1,COM23,-1.2,60,9,0.33
1,COM24,-1.4,60,9,0.33
1,COM25,-1.6,60,9,0.33
1,COM26,-1.8,60,9,0.33
1,COM27,-1.2,180,9,0.33
1,COM28,-1.4,180,9,0.33
1,COM29,-1.6,180,9,0.33
1,COM30,-1.8,180,9,0.33
2,COM31,-1.2,300,9,0.33
2,COM32,-1.4,300,9,0.33
2,COM33,-1.6,300,9,0.33
2,COM34,-1.8,300,9,0.33
2,COM35,-1.2,600,9,0.33
2,COM36,-1.4,600,9,0.33
2,COM37,-1.6,600,9,0.33
2,COM38,-1.8,600,9,0.33
